Repository: beluticona/acceleration-consortium-hackaton

# Acceleration-consortium-hackaton

Repository for the hackaton at Acceleration Consortium '21

### Team
- **Name: DFQI-FCEN-UBA**
- **Team members:**
    - Diego Onna
    - Guillermo Fiorini
    - Juan Santiago Grassano
    - María Belén Ticona

## Proyect description

Our aim is to facilitate the preparation of colloidal nanoparticles by creating an open SQL dataset on the experimental conditions. In particular, for this challenge we will focus on the synthesis of silica nanoparticles. These particles are widely used in industrial applications, medicine and science. To give an example, last year the global silica nanoparticles market was $3.2 billion and around 72k research papers involving silica nanoparticles have been published. We aim to integrate visualization tools for the data and develop machine learning and statistical models that could predict particle sizes and their dispersion from the experimental conditions. Anyone interested in synthesizing silica particles could make use of these tools to optimize their experimental parameters in order to reach a certain particle diameter in a quick, simple way, without the need of previous coding knowledge. It can also be used by data scientists interested in developing new models and statistical studies on the topic. Opening the dataset may not only provide the opportunity for entirely new studies and discoveries, but may also encourage researchers to add new instances based on their own experimental data and push the materials science community to create open datasets on other materials, making access to reproducible synthesis information easier for anyone interested and advancing the nanosynthesis field in a more sustainable way globally.

## "Good" goal

Our first goal for this Sunday is to create, using Molar, a SQL dataset on silica synthesis conditions. To do that, we will restrict the scope to the Stöber method, which provides calibrated and monodisperse silica particles, is robust and scalable. We will design the DB according to the available bibliographical information on the subject and extract the experimental conditions from relevant articles and design the dataset based on them.

Our second goal is to design a simple workflow for scientists without coding skills to upload new instances to the dataset, with their experimental data and perform queries to the database.

## "Better" goal

If we had a full week to continue working, we would implement libraries and tools to make statistical analysis and visualization of the data. We could also develop a better user interface to allow the input of new instances and the visualization in a more friendly environment. With this, we aim at building a community of contributors of new synthesis data to enrich the dataset that will allow better models for Stöber synthesis to be studied.

## "Best" goal

If we had a month to continue coding, we would expand our SQL database to include other synthesis methods and experimental conditions and, also, implement others machine learning models to predict silica nanoparticles diameter from the experimental conditions.

## Data searching and selection

All experimental data were retrieved from already published works, theses and laboratory notebooks. The searching for articles was made using the searching engine of _Dimensions_.

We selected works that studied the influence of the reaction parameters on the final particle diameter while following Stöber’s classical synthesis protocol. Ideally, conducting a multivariable assessment study, following a factorial synthesis design.

Having selected the papers and works, their data was collected manually from their tables, results sections, and plots.

The dataset follows the FAIR principles to make it findable, accessible, interoperable, and reusable, making it public and available for any person that is interested in the study of this synthesis. We also aim at building a community of contributors of new synthesis data to enrich the dataset that will allow better models for Stöber synthesis to be studied.

## Raw data

The database consists of a total of 732 Stöber syntheses as reported in 35 publications and it has been presented in CSV format.

Columns of the csv dataset: 
* TEOS concentration 
* Alcohol concentration
* Ammonia concentration
* Water concentration
* NaCl concentration
* Agitation
* Temperature
* Time
* Mixture volume
* Mixture mass
* Mixture mass error
* Container volume
* Aggregate speed
* Size
* Standard deviation
* Polydispersity
* Measurement technique
* Concentration Units
* Alcohol
* Year
* Reference

## SQL Dataset design

- Designed a relational data base schema using PosgresSQL by Molar interface: "Stober DB"
- Modeled the problem with 10 tables, populating the data for one of them as a example. Tables:
- Planned data mapping between raw data and the "Stober DB" data base.

#### Stöber Data Base Diagram

File: Database.csv (part 1 of 2)
Number,TEOS concentration,Alcohol concentration,Ammonia concentration,Water concentration,NaCl concentration,Agitation,Temperature,Time,Mixture volume,Mixture mass,Mixture mass error,Container volume,Aggregate speed,Size,Standard deviation,Polydispersity,Measurement technique,Concentration Units,Alcohol,Year,Reference
1,0.2,,1.0,2.0,0,,25,,,,,125,,79.9,7.3,,TEM,M,EtOH,1988,10.1016/0022-3093(88)90187-1
2,0.25,,0.5,7.5,0,,25,,,,,125,,392.0,2.6,,TEM,M,EtOH,1988,10.1016/0022-3093(88)90187-1
3,0.17,,0.5,0.5,0,,25,,,,,125,,13.4,,,TEM,M,EtOH,1988,10.1016/0022-3093(88)90187-1
4,0.17,,0.5,1.0,0,,25,,,,,125,,26.9,,,TEM,M,EtOH,1988,10.1016/0022-3093(88)90187-1
5,0.17,,0.5,2.0,0,,25,,,,,125,,83.9,,,TEM,M,EtOH,1988,10.1016/0022-3093(88)90187-1
6,0.17,,0.5,3.0,0,,25,,,,,125,,154.4,,,TEM,M,EtOH,1988,10.1016/0022-3093(88)90187-1
7,0.17,,0.5,3.0,0,,25,,,,,125,,241.6,,,TEM,M,EtOH,1988,10.1016/0022-3093(88)90187-1
8,0.17,,0.5,5.0,0,,25,,,,,125,,245.0,,,TEM,M,EtOH,1988,10.1016/0022-3093(88)90187-1
9,0.17,,0.5,7.5,0,,25,,,,,125,,288.6,,,TEM,M,EtOH,1988,10.1016/0022-3093(88)90187-1
10,0.17,,0.5,10.0,0,,25,,,,,125,,275.2,,,TEM,M,EtOH,1988,10.1016/0022-3093(88)90187-1
11,0.17,,0.5,11.9,0,,25,,,,,125,,285.2,,,TEM,M,EtOH,1988,10.1016/0022-3093(88)90187-1
12,0.17,,0.5,12.5,0,,25,,,,,125,,318.8,,,TEM,M,EtOH,1988,10.1016/0022-3093(88)90187-1
13,0.17,,0.5,14.5,0,,25,,,,,125,,268.5,,,TEM,M,EtOH,1988,10.1016/0022-3093(88)90187-1
14,0.17,,1.0,1.0,0,,25,,,,,125,,50.4,,,TEM,M,EtOH,1988,10.1016/0022-3093(88)90187-1
15,0.17,,1.0,2.0,0,,25,,,,,125,,137.6,,,TEM,M,EtOH,1988,10.1016/0022-3093(88)90187-1
16,0.17,,1.0,3.0,0,,25,,,,,125,,278.5,,,TEM,M,EtOH,1988,10.1016/0022-3093(88)90187-1
17,0.17,,1.0,4.9,0,,25,,,,,125,,449.7,,,TEM,M,EtOH,1988,10.1016/0022-3093(88)90187-1
18,0.17,,1.0,7.0,0,,25,,,,,125,,483.2,,,TEM,M,EtOH,1988,10.1016/0022-3093(88)90187-1
19,0.17,,1.0,8.1,0,,25,,,,,125,,463.1,,,TEM,M,EtOH,1988,10.1016/0022-3093(88)90187-1
20,0.17,,1.0,10.0,0,,25,,,,,125,,456.4,,,TEM,M,EtOH,1988,10.1016/0022-3093(88)90187-1
21,0.17,,1.0,12.0,0,,25,,,,,125,,416.1,,,TEM,M,EtOH,1988,10.1016/0022-3093(88)90187-1
22,0.17,,1.0,14.0,0,,25,,,,,125,,372.5,,,TEM,M,EtOH,1988,10.1016/0022-3093(88)90187-1
23,0.17,,1.0,15.0,0,,25,,,,,125,,382.6,,,TEM,M,EtOH,1988,10.1016/0022-3093(88)90187-1
24,0.17,,2.0,5.1,0,,25,,,,,125,,614.1,,,TEM,M,EtOH,1988,10.1016/0022-3093(88)90187-1
25,0.17,,2.0,5.1,0,,25,,,,,125,,704.7,,,TEM,M,EtOH,1988,10.1016/0022-3093(88)90187-1
26,0.17,,2.0,7.1,0,,25,,,,,125,,637.6,,,TEM,M,EtOH,1988,10.1016/0022-3093(88)90187-1
27,0.17,,2.0,7.1,0,,25,,,,,125,,674.5,,,TEM,M,EtOH,1988,10.1016/0022-3093(88)90187-1
28,0.17,,2.0,9.1,0,,25,,,,,125,,704.7,,,TEM,M,EtOH,1988,10.1016/0022-3093(88)90187-1
29,0.17,,2.0,12.1,0,,25,,,,,125,,610.7,,,TEM,M,EtOH,1988,10.1016/0022-3093(88)90187-1
30,0.17,,2.0,14.1,0,,25,,,,,125,,496.6,,,TEM,M,EtOH,1988,10.1016/0022-3093(88)90187-1
31,0.17,,2.0,16.1,0,,25,,,,,125,,385.9,,,TEM,M,EtOH,1988,10.1016/0022-3093(88)90187-1
32,0.17,,3.0,8.2,0,,25,,,,,125,,594.0,,,TEM,M,EtOH,1988,10.1016/0022-3093(88)90187-1
33,0.17,,3.0,8.2,0,,25,,,,,125,,637.6,,,TEM,M,EtOH,1988,10.1016/0022-3093(88)90187-1
34,0.17,,3.0,10.2,0,,25,,,,,125,,590.6,,,TEM,M,EtOH,1988,10.1016/0022-3093(88)90187-1
35,0.17,,3.0,13.2,0,,25,,,,,125,,540.3,,,TEM,M,EtOH,1988,10.1016/0022-3093(88)90187-1
36,0.17,,3.0,15.3,0,,25,,,,,125,,443.0,,,TEM,M,EtOH,1988,10.1016/0022-3093(88)90187-1
37,0.17,,3.0,15.2,0,,25,,,,,125,,483.2,,,TEM,M,EtOH,1988,10.1016/0022-3093(88)90187-1
38,0.17,,3.0,17.2,0,,25,,,,,125,,406.0,,,TEM,M,EtOH,1988,10.1016/0022-3093(88)90187-1
39,0.3,,0.5,2.0,0,,25,,,,,125,,55.7,,,TEM,M,EtOH,1988,10.1016/0022-3093(88)90187-1
40,0.3,,0.5,3.0,0,,25,,,,,125,,97.5,,,TEM,M,EtOH,1988,10.1016/0022-3093(88)90187-1
41,0.3,,0.5,5.0,0,,25,,,,,125,,280.6,,,TEM,M,EtOH,1988,10.1016/0022-3093(88)90187-1
42,0.3,,0.5,7.0,0,,25,,,,,125,,467.7,,,TEM,M,EtOH,1988,10.1016/0022-3093(88)90187-1
43,0.3,,0.5,10.0,0,,25,,,,,125,,441.8,,,TEM,M,EtOH,1988,10.1016/0022-3093(88)90187-1
44,0.3,,0.5,12.0,0,,25,,,,,125,,360.2,,,TEM,M,EtOH,1988,10.1016/0022-3093(88)90187-1
45,0.3,,0.5,14.0,0,,25,,,,,125,,358.2,,,TEM,M,EtOH,1988,10.1016/0022-3093(88)90187-1
46,0.3,,1.0,7.0,0,,25,,,,,125,,491.5,,,TEM,M,EtOH,1988,10.1016/0022-3093(88)90187-1
47,0.3,,1.0,8.1,0,,25,,,,,125,,616.9,,,TEM,M,EtOH,1988,10.1016/0022-3093(88)90187-1
48,0.3,,1.0,12.0,0,,25,,,,,125,,425.9,,,TEM,M,EtOH,1988,10.1016/0022-3093(88)90187-1
49,0.3,,1.0,14.0,0,,25,,,,,125,,402.0,,,TEM,M,EtOH,1988,10.1016/0022-3093(88)90187-1
50,0.3,,1.0,17.8,0,,25,,,,,125,,525.4,,,TEM,M,EtOH,1988,10.1016/0022-3093(88)90187-1
51,0.3,,2.0,7.1,0,,25,,,,,125,,855.7,,,TEM,M,EtOH,1988,10.1016/0022-3093(88)90187-1
52,0.3,,2.0,9.2,0,,25,,,,,125,,857.7,,,TEM,M,EtOH,1988,10.1016/0022-3093(88)90187-1
53,0.3,,2.0,9.2,0,,25,,,,,125,,758.2,,,TEM,M,EtOH,1988,10.1016/0022-3093(88)90187-1
54,0.3,,2.0,11.2,0,,25,,,,,125,,732.3,,,TEM,M,EtOH,1988,10.1016/0022-3093(88)90187-1
55,0.3,,2.0,14.2,0,,25,,,,,125,,541.3,,,TEM,M,EtOH,1988,10.1016/0022-3093(88)90187-1
56,0.3,,2.0,15.2,0,,25,,,,,125,,551.2,,,TEM,M,EtOH,1988,10.1016/0022-3093(88)90187-1
57,0.3,,2.0,16.2,0,,25,,,,,125,,521.4,,,TEM,M,EtOH,1988,10.1016/0022-3093(88)90187-1
58,0.3,,3.0,13.3,0,,25,,,,,125,,628.9,,,TEM,M,EtOH,1988,10.1016/0022-3093(88)90187-1
59,0.3,,3.0,15.3,0,,25,,,,,125,,579.1,,,TEM,M,EtOH,1988,10.1016/0022-3093(88)90187-1
60,0.3,,3.0,17.2,0,,25,,,,,125,,549.3,,,TEM,M,EtOH,1988,10.1016/0022-3093(88)90187-1
61,0.17,,1.0,1.0,0,,25,,,,,125,,49.5,,,TEM,M,EtOH,1988,10.1016/0022-3093(88)90187-1
62,0.17,,1.0,2.0,0,,25,,,,,125,,136.7,,,TEM,M,EtOH,1988,10.1016/0022-3093(88)90187-1
63,0.17,,1.0,3.0,0,,25,,,,,125,,278.1,,,TEM,M,EtOH,1988,10.1016/0022-3093(88)90187-1
64,0.17,,1.0,5.0,0,,25,,,,,125,,447.6,,,TEM,M,EtOH,1988,10.1016/0022-3093(88)90187-1
65,0.17,,1.0,7.0,0,,25,,,,,125,,481.0,,,TEM,M,EtOH,1988,10.1016/0022-3093(88)90187-1
66,0.17,,1.0,8.1,0,,25,,,,,125,,460.0,,,TEM,M,EtOH,1988,10.1016/0022-3093(88)90187-1
67,0.17,,1.0,10.0,0,,25,,,,,125,,457.4,,,TEM,M,EtOH,1988,10.1016/0022-3093(88)90187-1
68,0.17,,1.0,12.0,0,,25,,,,,125,,413.8,,,TEM,M,EtOH,1988,10.1016/0022-3093(88)90187-1
69,0.17,,1.0,14.0,0,,25,,,,,125,,371.8,,,TEM,M,EtOH,1988,10.1016/0022-3093(88)90187-1
70,0.17,,1.0,15.0,0,,25,,,,,125,,382.0,,,TEM,M,EtOH,1988,10.1016/0022-3093(88)90187-1
71,0.17,,1.0,17.0,0,,25,,,,,125,,318.7,,,TEM,M,EtOH,1988,10.1016/0022-3093(88)90187-1
72,0.17,,1.0,19.0,0,,25,,,,,125,,271.8,,,TEM,M,EtOH,1988,10.1016/0022-3093(88)90187-1
73,0.17,,1.0,23.0,0,,25,,,,,125,,222.3,,,TEM,M,EtOH,1988,10.1016/0022-3093(88)90187-1
74,0.17,,1.0,25.0,0,,25,,,,,125,,204.9,,,TEM,M,EtOH,1988,10.1016/0022-3093(88)90187-1
75,0.17,,1.0,3.0,0,,25,,,,,125,,279.0,,,TEM,M,EtOH,1988,10.1016/0022-3093(88)90187-1
76,0.17,,1.0,19.0,0,,25,,,,,125,,270.0,,,TEM,M,EtOH,1988,10.1016/0022-3093(88)90187-1
77,0.1,,1.0,7.0,0,,9,,,,,125,,515.9,,,TEM,M,EtOH,1988,10.1016/0022-3093(88)90187-1
78,0.1,,1.0,7.0,0,,25,,,,,125,,382.7,,,TEM,M,EtOH,1988,10.1016/0022-3093(88)90187-1
79,0.1,,1.0,7.0,0,,35,,,,,125,,341.4,,,TEM,M,EtOH,1988,10.1016/0022-3093(88)90187-1
80,0.1,,1.0,7.0,0,,45,,,,,125,,221.3,,,TEM,M,EtOH,1988,10.1016/0022-3093(88)90187-1
81,0.1,,1.0,7.0,0,,55,,,,,125,,168.8,,,TEM,M,EtOH,1988,10.1016/0022-3093(88)90187-1
82,0.25,,1.0,7.0,0,,9,,,,,125,,791.7,,,TEM,M,EtOH,1988,10.1016/0022-3093(88)90187-1
83,0.25,,1.0,7.0,0,,25,,,,,125,,652.9,,,TEM,M,EtOH,1988,10.1016/0022-3093(88)90187-1
84,0.25,,1.0,7.0,0,,35,,,,,125,,384.6,,,TEM,M,EtOH,1988,10.1016/0022-3093(88)90187-1
85,0.25,,1.0,7.0,0,,45,,,,,125,,275.7,,,TEM,M,EtOH,1988,10.1016/0022-3093(88)90187-1
86,0.25,,1.0,7.0,0,,55,,,,,125,,213.8,,,TEM,M,EtOH,1988,10.1016/0022-3093(88)90187-1
87,0.35,,1.0,7.0,0,,9,,,,,125,,739.2,,,TEM,M,EtOH,1988,10.1016/0022-3093(88)90187-1
88,0.35,,1.0,7.0,0,,25,,,,,125,,681.0,,,TEM,M,EtOH,1988,10.1016/0022-3093(88)90187-1
89,0.35,,1.0,7.0,0,,35,,,,,125,,431.5,,,TEM,M,EtOH,1988,10.1016/0022-3093(88)90187-1
90,0.35,,1.0,7.0,0,,45,,,,,125,,350.8,,,TEM,M,EtOH,1988,10.1016/0022-3093(88)90187-1
91,0.35,,1.0,7.0,0,,55,,,,,125,,275.7,,,TEM,M,EtOH,1988,10.1016/0022-3093(88)90187-1
92,0.17,,1.0,3.8,0,200,25,6,,,,100,,115.9,,,TEM,M,EtOH,1990,10.1016/0021-9797(91)90029-8
93,0.17,,1.0,3.8,0,200,25,14,,,,100,,191.6,,,TEM,M,EtOH,1990,10.1016/0021-9797(91)90029-8
94,0.17,,1.0,3.8,0,200,25,30,,,,100,,261.4,,,TEM,M,EtOH,1990,10.1016/0021-9797(91)90029-8
95,0.17,,1.0,3.8,0,200,25,60,,,,100,,327.7,,,TEM,M,EtOH,1990,10.1016/0021-9797(91)90029-8
96,0.17,,1.0,3.8,0,200,25,90,,,,100,,352.2,,,TEM,M,EtOH,1990,10.1016/0021-9797(91)90029-8
97,0.17,,1.0,3.8,0,200,25,120,,,,100,,355.9,,,TEM,M,EtOH,1990,10.1016/0021-9797(91)90029-8
98,0.17,,1.0,3.8,0,200,25,150,,,,100,,363.9,,,TEM,M,EtOH,1990,10.1016/0021-9797(91)90029-8
99,0.17,,1.0,3.8,0,200,25,180,,,,100,,378.3,,,TEM,M,EtOH,1990,10.1016/0021-9797(91)90029-8
100,0.17,,1.0,3.8,0,200,25,210,,,,100,,374.4,,,TEM,M,EtOH,1990,10.1016/0021-9797(91)90029-8
101,0.17,,1.0,6.8,0,200,25,4,,,,100,,137.3,,,TEM,M,EtOH,1990,10.1016/0021-9797(91)90029-8
102,0.17,,1.0,6.8,0,200,25,6,,,,100,,222.6,,,TEM,M,EtOH,1990,10.1016/0021-9797(91)90029-8
103,0.17,,1.0,6.8,0,200,25,8,,,,100,,260.2,,,TEM,M,EtOH,1990,10.1016/0021-9797(91)90029-8
104,0.17,,1.0,6.8,0,200,25,10,,,,100,,295.8,,,TEM,M,EtOH,1990,10.1016/0021-9797(91)90029-8
105,0.17,,1.0,6.8,0,200,25,15,,,,100,,348,,,TEM,M,EtOH,1990,10.1016/0021-9797(91)90029-8
106,0.17,,1.0,6.8,0,200,25,30,,,,100,,437.4,,,TEM,M,EtOH,1990,10.1016/0021-9797(91)90029-8
107,0.17,,1.0,6.8,0,200,25,60,,,,100,,494.20,,,TEM,M,EtOH,1990,10.1016/0021-9797(91)90029-8
108,0.17,,1.0,6.8,0,200,25,90,,,,100,,513,,,TEM,M,EtOH,1990,10.1016/0021-9797(91)90029-8
109,0.17,,1.0,6.8,0,200,25,120,,,,100,,519.40,,,TEM,M,EtOH,1990,10.1016/0021-9797(91)90029-8
110,0.17,,1.0,6.8,0,200,25,150,,,,100,,523.8,,,TEM,M,EtOH,1990,10.1016/0021-9797(91)90029-8
111,0.17,,1.0,6.8,0,200,25,180,,,,100,,530.40,,,TEM,M,EtOH,1990,10.1016/0021-9797(91)90029-8
112,0.17,,1.0,6.8,0,200,25,210,,,,100,,503.9,,,TEM,M,EtOH,1990,10.1016/0021-9797(91)90029-8
113,0.17,,1.0,9.5,0,200,25,5,,,,100,,172.7,,,TEM,M,EtOH,1990,10.1016/0021-9797(91)90029-8
114,0.17,,1.0,9.5,0,200,25,10,,,,100,,256.3,,,TEM,M,EtOH,1990,10.1016/0021-9797(91)90029-8
115,0.17,,1.0,9.5,0,200,25,15,,,,100,,293.3,,,TEM,M,EtOH,1990,10.1016/0021-9797(91)90029-8
116,0.17,,1.0,9.5,0,200,25,20,,,,100,,332.1,,,TEM,M,EtOH,1990,10.1016/0021-9797(91)90029-8
117,0.17,,1.0,9.5,0,200,25,25,,,,100,,346.4,,,TEM,M,EtOH,1990,10.1016/0021-9797(91)90029-8
118,0.17,,1.0,9.5,0,200,25,35,,,,100,,381.2,,,TEM,M,EtOH,1990,10.1016/0021-9797(91)90029-8
119,0.17,,1.0,9.5,0,200,25,45,,,,100,,382.9,,,TEM,M,EtOH,1990,10.1016/0021-9797(91)90029-8
120,0.17,,1.0,9.5,0,200,25,60,,,,100,,407.9,,,TEM,M,EtOH,1990,10.1016/0021-9797(91)90029-8
121,0.17,,1.0,9.5,0,200,25,75,,,,100,,412.90,,,TEM,M,EtOH,1990,10.1016/0021-9797(91)90029-8
122,0.17,,1.0,3.8,0,200,25,1200,,,,100,,392,6,,TEM,M,EtOH,1990,10.1016/0021-9797(91)90029-8
123,0.17,,1.0,6.8,0,200,25,1200,,,,100,,531.4,3,,TEM,M,EtOH,1990,10.1016/0021-9797(91)90029-8
124,0.17,,1.0,9.5,0,200,25,1200,,,,100,,412.3,5,,TEM,M,EtOH,1990,10.1016/0021-9797(91)90029-8
125,0.17,,1.0,15.0,0,200,25,2.5,,,,100,,129.2,,,TEM,M,EtOH,1990,10.1016/0021-9797(91)90029-8
126,0.17,,1.0,15.0,0,200,25,5,,,,100,,204,,,TEM,M,EtOH,1990,10.1016/0021-9797(91)90029-8
127,0.17,,1.0,15.0,0,200,25,10,,,,100,,242.6,,,TEM,M,EtOH,1990,10.1016/0021-9797(91)90029-8
128,0.17,,1.0,15.0,0,200,25,15,,,,100,,289.5,,,TEM,M,EtOH,1990,10.1016/0021-9797(91)90029-8
129,0.17,,1.0,15.0,0,200,25,20,,,,100,,309.5,,,TEM,M,EtOH,1990,10.1016/0021-9797(91)90029-8
130,0.17,,1.0,15.0,0,200,25,25,,,,100,,314.6,,,TEM,M,EtOH,1990,10.1016/0021-9797(91)90029-8
131,0.17,,1.0,15.0,0,200,25,35,,,,100,,331.5,,,TEM,M,EtOH,1990,10.1016/0021-9797(91)90029-8
132,0.17,,1.0,15.0,0,200,25,45,,,,100,,324.6,,,TEM,M,EtOH,1990,10.1016/0021-9797(91)90029-8
133,0.17,,1.0,15.0,0,200,25,60,,,,100,,325.9,,,TEM,M,EtOH,1990,10.1016/0021-9797(91)90029-8
134,0.17,,1.0,15.0,0,200,25,1200,,,,100,,343.1,6,,TEM,M,EtOH,1990,10.1016/0021-9797(91)90029-8
135,0.17,,0.5,15.0,0,200,25,,,,,100,,269,8,,TEM,M,EtOH,1990,10.1016/0021-9797(91)90029-8
136,0.17,,2.0,15.0,0,200,25,,,,,100,,453,2,,TEM,M,EtOH,1990,10.1016/0021-9797(91)90029-8
137,0.17,,3.0,15.0,0,200,25,,,,,100,,459,1,,TEM,M,EtOH,1990,10.1016/0021-9797(91)90029-8
138,0.5,,0.1,1.1,0,,25,157,,,,,,16.8,25.6,,SAXS,M,EtOH,2000,10.1006/jcis.2000.7007 
139,0.5,,0.1,1.1,0,,25,193,,,,,,17.5,25.1,,SAXS,M,EtOH,2000,10.1006/jcis.2000.7007 
140,0.5,,0.1,1.1,0,,25,263,,,,,,18.1,25.8,,SAXS,M,EtOH,2000,10.1006/jcis.2000.7007 
141,0.5,,0.1,1.1,0,,25,323,,,,,,18.7,,,SAXS,M,EtOH,2000,10.1006/jcis.2000.7007 
142,0.5,,0.1,1.1,0,,25,358,,,,,,19.3,24.3,,SAXS,M,EtOH,2000,10.1006/jcis.2000.7007 
143,0.5,,0.1,1.1,0,,25,388,,,,,,19.5,,,SAXS,M,EtOH,2000,10.1006/jcis.2000.7007 
144,0.5,,0.1,1.1,0,,25,459,,,,,,19.8,24.6,,SAXS,M,EtOH,2000,10.1006/jcis.2000.7007 
145,0.5,,0.1,1.1,0,,25,553,,,,,,20.0,,,SAXS,M,EtOH,2000,10.1006/jcis.2000.7007 
146,0.5,,0.1,1.1,0,,25,500,,,,,,20.3,,,SAXS,M,EtOH,2000,10.1006/jcis.2000.7007 
147,0.5,,0.1,1.1,0,,25,536,,,,,,20.7,23.1,,SAXS,M,EtOH,2000,10.1006/jcis.2000.7007 
148,0.5,,0.1,1.1,0,,25,606,,,,,,20.5,,,SAXS,M,EtOH,2000,10.1006/jcis.2000.7007 
149,0.5,,0.1,1.1,0,,25,690,,,,,,22.4,19.6,,SAXS,M,EtOH,2000,10.1006/jcis.2000.7007 
150,0.5,,0.1,1.1,0,,25,737,,,,,,22.4,,,SAXS,M,EtOH,2000,10.1006/jcis.2000.7007 
151,0.5,,0.1,1.1,0,,25,760,,,,,,22.7,19.6,,SAXS,M,EtOH,2000,10.1006/jcis.2000.7007 
152,0.5,,0.1,1.1,0,,25,807,,,,,,22.9,,,SAXS,M,EtOH,2000,10.1006/jcis.2000.7007 
153,0.5,,0.1,1.1,0,,25,854,,,,,,22.8,19.8,,SAXS,M,EtOH,2000,10.1006/jcis.2000.7007 
154,0.5,,0.1,1.1,0,,25,1461,,,,,,24.1,19.5,,SAXS,M,EtOH,2000,10.1006/jcis.2000.7007 
155,0.5,,0.1,1.1,0,,25,2386,,,,,,25.6,13.6,,SAXS,M,EtOH,2000,10.1006/jcis.2000.7007 
156,0.5,,0.1,1.1,0,,25,2992,,,,,,26.1,11.7,,SAXS,M,EtOH,2000,10.1006/jcis.2000.7007 
157,0.5,,0.1,1.1,0,,25,339,,,,,,16.6,30.8,,SAXS,M,BuOH,2000,10.1006/jcis.2000.7007 
158,0.5,,0.1,1.1,0,,25,564,,,,,,18.5,24.8,,SAXS,M,BuOH,2000,10.1006/jcis.2000.7007 
159,0.5,,0.1,1.1,0,,25,670,,,,,,18.7,25.2,,SAXS,M,BuOH,2000,10.1006/jcis.2000.7007 
160,0.5,,0.1,1.1,0,,25,787,,,,,,18.6,24.6,,SAXS,M,BuOH,2000,10.1006/jcis.2000.7007 
161,0.5,,0.1,1.1,0,,25,1353,,,,,,19.8,18.5,,SAXS,M,BuOH,2000,10.1006/jcis.2000.7007 
162,0.5,,0.1,1.1,0,,25,1982,,,,,,20.0,17.5,,SAXS,M,BuOH,2000,10.1006/jcis.2000.7007 
163,0.5,,0.1,1.1,0,,25,303,,,,,,15.8,31.7,,SAXS,M,PrOH,2000,10.1006/jcis.2000.7007 
164,0.5,,0.1,1.1,0,,25,433,,,,,,16.2,30.9,,SAXS,M,PrOH,2000,10.1006/jcis.2000.7007 
165,0.5,,0.1,1.1,0,,25,570,,,,,,19.0,30.5,,SAXS,M,PrOH,2000,10.1006/jcis.2000.7007 
166,0.5,,0.1,1.1,0,,25,664,,,,,,18.2,29.6,,SAXS,M,PrOH,2000,10.1006/jcis.2000.7007 
167,0.5,,0.1,1.1,0,,25,752,,,,,,18.3,28.3,,SAXS,M,PrOH,2000,10.1006/jcis.2000.7007 
168,0.5,,0.1,1.1,0,,25,847,,,,,,19.3,,,SAXS,M,PrOH,2000,10.1006/jcis.2000.7007 
169,0.5,,0.1,1.1,0,,25,1353,,,,,,19.5,24.7,,SAXS,M,PrOH,2000,10.1006/jcis.2000.7007 
170,0.5,,0.1,1.1,0,,25,1923,,,,,,19.0,24.8,,SAXS,M,PrOH,2000,10.1006/jcis.2000.7007 
171,0.5,,0.1,1.1,0,,25,2859,,,,,,20.0,22.3,,SAXS,M,PrOH,2000,10.1006/jcis.2000.7007 
172,0.15,,0.3,8.8,0,,,180,,,,,,310,0.4,,SEM,M,EtOH,1998,10.1016/S0927-7757(98)00566-4
173,0.15,,0.1,8.8,0,,,180,,,,,,96.6,3,,SEM,M,EtOH,1998,10.1016/S0927-7757(98)00566-4
174,0.5,,0.2,15,0,,,180,,,,,,114,4,,SEM,M,EtOH,1998,10.1016/S0927-7757(98)00566-4
175,0.5,,0.2,9,0,,,180,,,,,,151,10,,SEM,M,EtOH,1998,10.1016/S0927-7757(98)00566-4
176,0.5,,0.2,6,0,,,180,,,,,,97,5,,SEM,M,EtOH,1998,10.1016/S0927-7757(98)00566-4
177,0.17,,1,8,0,,,60,150,,,,,506.2,,,DLS,M,EtOH,2015,grad2015
178,0.17,,1,2,0,,,60,150,,,,,401.5,,,DLS,M,EtOH,2015,grad2015
179,0.17,,0.25,8,0,,,60,75,,,,,264.9,,,DLS,M,EtOH,2015,grad2015
180,0.17,,1,15,0,,,60,75,,,,,413.7,,,DLS,M,EtOH,2015,grad2015
181,0.17,,1,2,0,,,60,30,,,,,320.1,,,DLS,M,EtOH,2015,grad2015
182,0.17,,1,15,0,,,60,30,,,,,333.4,,,DLS,M,EtOH,2015,grad2015
183,0.17,,1,8,0,,,60,150,,,,,450,,,SEM,M,EtOH,2015,grad2015
184,0.17,,1,2,0,,,60,150,,,,,300,,,SEM,M,EtOH,2015,grad2015
185,0.17,,1,15,0,,,60,75,,,,,325,7.7,,SEM,M,EtOH,2015,grad2015
186,0.17,,1,2,0,,,60,30,,,,,265,1.9,,SEM,M,EtOH,2015,grad2015
187,0.17,,1,15,0,,,60,30,,,,,290,3.5,,SEM,M,EtOH,2015,grad2015
188,0.17,,1,15,0,,19,1440,80,,,125,,370.39,6.0,,SEM,M,EtOH,2019,grad2019
189,0.17,,1,3,0,,19,1440,80,,,125,,263.2,6.2,,SEM,M,EtOH,2019,grad2019
190,0.17,,2,15,0,,19,1440,80,,,125,,385.4,2.9,,SEM,M,EtOH,2019,grad2019
191,0.17,,1,15,0,,19,1440,80,,,125,,372.3,2.6,,DLS,M,EtOH,2019,grad2019
192,0.17,,1,3,0,,19,1440,80,,,125,,282.2,0.9,,DLS,M,EtOH,2019,grad2019
193,0.17,,2,15,0,,19,1440,80,,,125,,412.3,2.0,,DLS,M,EtOH,2019,grad2019
194,0.32,6.42,0.53,31.1,0,350,70,120,,,,,,38.0,5.1,,DLS,M,EtOH,2019,10.1016/j.colsurfa.2019.05.053
195,0.32,6.42,0.56,31.1,0,350,70,120,,,,,,58.5,1.0,,DLS,M,EtOH,2019,10.1016/j.colsurfa.2019.05.053
196,0.32,6.42,0.59,31.1,0,350,70,120,,,,,,54.9,5.6,,DLS,M,EtOH,2019,10.1016/j.colsurfa.2019.05.053
197,0.32,6.42,0.63,31.1,0,350,70,120,,,,,,132.7,2.8,,DLS,M,EtOH,2019,10.1016/j.colsurfa.2019.05.053
198,0.32,6.42,0.7,31.1,0,350,70,120,,,,,,169.8,3.9,,DLS,M,EtOH,2019,10.1016/j.colsurfa.2019.05.053
199,0.32,11.8,0.22,13.8,0,350,70,120,,,,,,25.2,4.6,,DLS,M,EtOH,2019,10.1016/j.colsurfa.2019.05.053
200,0.32,11.8,0.27,13.8,0,350,70,120,,,,,,36.4,5.8,,DLS,M,EtOH,2019,10.1016/j.colsurfa.2019.05.053
201,0.32,11.8,0.31,13.8,0,350,70,120,,,,,,39.7,3.4,,DLS,M,EtOH,2019,10.1016/j.colsurfa.2019.05.053
202,0.32,11.8,0.36,13.8,0,350,70,120,,,,,,60.4,4.5,,DLS,M,EtOH,2019,10.1016/j.colsurfa.2019.05.053
203,0.32,11.8,0.45,13.8,0,350,70,120,,,,,,94.3,1.2,,DLS,M,EtOH,2019,10.1016/j.colsurfa.2019.05.053
204,0.31,6.3,0.18,13,0,350,70,120,,,,,,17.15,,,DLS,M,EtOH,2019,10.1016/j.colsurfa.2019.05.053
205,0.31,17.2,0.18,13,0,350,70,120,,,,,,20.60,,,DLS,M,EtOH,2019,10.1016/j.colsurfa.2019.05.053
206,0.54,6.3,0.18,13,0,350,70,120,,,,,,23.50,,,DLS,M,EtOH,2019,10.1016/j.colsurfa.2019.05.053
207,0.54,17.2,0.18,13,0,350,70,120,,,,,,12.10,,,DLS,M,EtOH,2019,10.1016/j.colsurfa.2019.05.053
208,0.31,6.3,0.18,41.2,0,350,70,120,,,,,,11.50,,,DLS,M,EtOH,2019,10.1016/j.colsurfa.2019.05.053
209,0.31,17.2,0.18,41.2,0,350,70,120,,,,,,13.20,,,DLS,M,EtOH,2019,10.1016/j.colsurfa.2019.05.053
210,0.54,6.3,0.18,41.2,0,350,70,120,,,,,,10.55,,,DLS,M,EtOH,2019,10.1016/j.colsurfa.2019.05.053
211,0.54,17.2,0.18,41.2,0,350,70,120,,,,,,9.00,,,DLS,M,EtOH,2019,10.1016/j.colsurfa.2019.05.053
212,0.31,6.3,0.35,13,0,350,70,120,,,,,,11.70,,,DLS,M,EtOH,2019,10.1016/j.colsurfa.2019.05.053
213,0.31,17.2,0.35,13,0,350,70,120,,,,,,11.30,,,DLS,M,EtOH,2019,10.1016/j.colsurfa.2019.05.053
214,0.54,6.3,0.35,13,0,350,70,120,,,,,,15.30,,,DLS,M,EtOH,2019,10.1016/j.colsurfa.2019.05.053
215,0.54,17.2,0.35,13,0,350,70,120,,,,,,36.75,,,DLS,M,EtOH,2019,10.1016/j.colsurfa.2019.05.053
216,0.31,6.3,0.35,41.2,0,350,70,120,,,,,,19.60,,,DLS,M,EtOH,2019,10.1016/j.colsurfa.2019.05.053
217,0.31,17.2,0.35,41.2,0,350,70,120,,,,,,31.05,,,DLS,M,EtOH,2019,10.1016/j.colsurfa.2019.05.053
218,0.54,6.3,0.35,41.2,0,350,70,120,,,,,,83.60,,,DLS,M,EtOH,2019,10.1016/j.colsurfa.2019.05.053
219,0.54,17.2,0.35,41.2,0,350,70,120,,,,,,47.35,,,DLS,M,EtOH,2019,10.1016/j.colsurfa.2019.05.053
220,0.37,,0.2,3.2,0,,25,2880,,,,100,,22.0,,,DLS,M,EtOH,2016,10.1080/01932691.2016.1143373
221,0.37,,0.42,2.85,0,,25,2880,,,,100,,58.9,,,DLS,M,EtOH,2016,10.1080/01932691.2016.1143373
222,0.37,,0.22,6.3,0,,25,2880,,,,100,,61.8,,,DLS,M,EtOH,2016,10.1080/01932691.2016.1143373
223,0.37,,0.5,3.7,0,,25,2880,,,,100,,99.8,,,DLS,M,EtOH,2016,10.1080/01932691.2016.1143373
224,0.37,,0.22,8.3,0,,25,2880,,,,100,,100.0,,,DLS,M,EtOH,2016,10.1080/01932691.2016.1143373
225,0.37,,0.36,6,0,,25,2880,,,,100,,98.9,,,DLS,M,EtOH,2016,10.1080/01932691.2016.1143373
226,0.37,,0.28,3.8,0,,45,2880,,,,100,,21.0,,,DLS,M,EtOH,2016,10.1080/01932691.2016.1143373
227,0.37,,0.5,3.2,0,,45,2880,,,,100,,61.0,,,DLS,M,EtOH,2016,10.1080/01932691.2016.1143373
228,0.37,,0.3200,6,0,,45,2880,,,,100,,63.0,,,DLS,M,EtOH,2016,10.1080/01932691.2016.1143373
229,0.37,,0.25,4,0,,25,2880,,,,100,,42.0,,,DLS,M,EtOH,2016,10.1080/01932691.2016.1143373
230,0.37,,0.25,6.3,0,,25,2880,,,,100,,65.0,,,DLS,M,EtOH,2016,10.1080/01932691.2016.1143373
231,0.37,,0.2,6.5,0,,15,2880,,,,100,,70.4,,,DLS,M,EtOH,2016,10.1080/01932691.2016.1143373
232,0.37,,0.5,2.9,0,,30,2880,,,,100,,80.0,,,DLS,M,EtOH,2016,10.1080/01932691.2016.1143373
233,0.37,,0.5,3,0,,25,2880,,,,100,,90.0,,,DLS,M,EtOH,2016,10.1080/01932691.2016.1143373
234,0.37,,0.25,3.95,0,,15,2880,,,,100,,53.8,,0.039,DLS,M,EtOH,2016,10.1080/01932691.2016.1143373
235,0.37,,0.25,3.95,0,,25,2880,,,,100,,41.9,,0.073,DLS,M,EtOH,2016,10.1080/01932691.2016.1143373
236,0.37,,0.25,3.95,0,,35,2880,,,,100,,32.7,,0.139,DLS,M,EtOH,2016,10.1080/01932691.2016.1143373
237,0.37,,0.25,3.95,0,,45,2880,,,,100,,20.7,,0.247,DLS,M,EtOH,2016,10.1080/01932691.2016.1143373
238,0.37,,0.15,3.95,0,,25,2880,,,,100,,21.3,,0.204,DLS,M,EtOH,2016,10.1080/01932691.2016.1143373
239,0.37,,0.2,3.95,0,,25,2880,,,,100,,33.3,,0.128,DLS,M,EtOH,2016,10.1080/01932691.2016.1143373
240,0.37,,0.25,3.95,0,,25,2880,,,,100,,42.2,,0.069,DLS,M,EtOH,2016,10.1080/01932691.2016.1143373
241,0.37,,0.3,3.95,0,,25,2880,,,,100,,54.0,,0.016,DLS,M,EtOH,2016,10.1080/01932691.2016.1143373
242,0.37,,0.35,3.95,0,,25,2880,,,,100,,67.3,,0.031,DLS,M,EtOH,2016,10.1080/01932691.2016.1143373
243,0.37,,0.4,3.95,0,,25,2880,,,,100,,76.3,,0.025,DLS,M,EtOH,2016,10.1080/01932691.2016.1143373
244,0.37,,0.45,3.95,0,,25,2880,,,,100,,85.4,,0.036,DLS,M,EtOH,2016,10.1080/01932691.2016.1143373
245,0.37,,0.25,0.65,0,,25,2880,,,,100,,12.9,,0.233,DLS,M,EtOH,2016,10.1080/01932691.2016.1143373
246,0.37,,0.25,1.71,0,,25,2880,,,,100,,16.9,,0.195,DLS,M,EtOH,2016,10.1080/01932691.2016.1143373
247,0.37,,0.25,2.84,0,,25,2880,,,,100,,27.5,,0.124,DLS,M,EtOH,2016,10.1080/01932691.2016.1143373
248,0.37,,0.25,3.93,0,,25,2880,,,,100,,42.3,,0.076,DLS,M,EtOH,2016,10.1080/01932691.2016.1143373
249,0.37,,0.25,5.03,0,,25,2880,,,,100,,57.1,,0.068,DLS,M,EtOH,2016,10.1080/01932691.2016.1143373
250,0.37,,0.25,6.15,0,,25,2880,,,,100,,70.2,,0.059,DLS,M,EtOH,2016,10.1080/01932691.2016.1143373
251,0.37,,0.25,7.21,0,,25,2880,,,,100,,83.0,,0.041,DLS,M,EtOH,2016,10.1080/01932691.2016.1143373
252,0.37,,0.25,8.31,0,,25,2880,,,,100,,96.3,,0.046,DLS,M,EtOH,2016,10.1080/01932691.2016.1143373
253,0.37,,0.25,10.53,0,,25,2880,,,,100,,100.8,,0.034,DLS,M,EtOH,2016,10.1080/01932691.2016.1143373
254,0.37,,0.25,13.81,0,,25,2880,,,,100,,97.9,,0.057,DLS,M,EtOH,2016,10.1080/01932691.2016.1143373
255,0.37,,0.25,16.03,0,,25,2880,,,,100,,83.8,,0.061,DLS,M,EtOH,2016,10.1080/01932691.2016.1143373
256,0.37,,0.25,3.95,0,,25,2880,,,,100,,41.9,,,DLS,M,EtOH,2016,10.1080/01932691.2016.1143373
257,0.55,,0.25,3.95,0,,25,2880,,,,100,,33.8,,,DLS,M,EtOH,2016,10.1080/01932691.2016.1143373
258,0.73,,0.25,3.95,0,,25,2880,,,,100,,30.9,,,DLS,M,EtOH,2016,10.1080/01932691.2016.1143373
259,0.81,,0.25,3.95,0,,25,2880,,,,100,,29.4,,,DLS,M,EtOH,2016,10.1080/01932691.2016.1143373
260,0.37,,0.30,3.95,0,,25,2880,,,,100,,54.9,,,DLS,M,EtOH,2016,10.1080/01932691.2016.1143373
261,0.55,,0.30,3.95,0,,25,2880,,,,100,,50.6,,,DLS,M,EtOH,2016,10.1080/01932691.2016.1143373
262,0.73,,0.30,3.95,0,,25,2880,,,,100,,52.5,,,DLS,M,EtOH,2016,10.1080/01932691.2016.1143373
263,0.81,,0.30,3.95,0,,25,2880,,,,100,,53.9,,,DLS,M,EtOH,2016,10.1080/01932691.2016.1143373
264,0.37,,0.30,6.14,0,,25,2880,,,,100,,68.8,,,DLS,M,EtOH,2016,10.1080/01932691.2016.1143373
265,0.55,,0.30,6.14,0,,25,2880,,,,100,,63.5,,,DLS,M,EtOH,2016,10.1080/01932691.2016.1143373
266,0.73,,0.30,6.14,0,,25,2880,,,,100,,64.5,,,DLS,M,EtOH,2016,10.1080/01932691.2016.1143373
267,0.81,,0.30,6.14,0,,25,2880,,,,100,,67.4,,,DLS,M,EtOH,2016,10.1080/01932691.2016.1143373
268,0.37,,0.40,3.95,0,,25,2880,,,,100,,86.1,,,DLS,M,EtOH,2016,10.1080/01932691.2016.1143373
269,0.55,,0.40,3.95,0,,25,2880,,,,100,,76.0,,,DLS,M,EtOH,2016,10.1080/01932691.2016.1143373
270,0.73,,0.40,3.95,0,,25,2880,,,,100,,74.1,,,DLS,M,EtOH,2016,10.1080/01932691.2016.1143373
271,0.81,,0.40,3.95,0,,25,2880,,,,100,,72.6,,,DLS,M,EtOH,2016,10.1080/01932691.2016.1143373
272,0.37,,0.40,7.13,0,,25,2880,,,,100,,132.2,,,DLS,M,EtOH,2016,10.1080/01932691.2016.1143373
273,0.55,,0.40,7.13,0,,25,2880,,,,100,,129.8,,,DLS,M,EtOH,2016,10.1080/01932691.2016.1143373
274,0.73,,0.40,7.13,0,,25,2880,,,,100,,114.4,,,DLS,M,EtOH,2016,10.1080/01932691.2016.1143373
275,0.81,,0.40,7.13,0,,25,2880,,,,100,,121.1,,,DLS,M,EtOH,2016,10.1080/01932691.2016.1143373
276,1.27,,0.10,5.63,0,,60,300,,,,1000,,24.1,9.7,,TEM,M,EtOH,2012,10.1021/jp3111875
277,0.05,,0.30,5.63,0,,60,300,,,,1000,,28.7,13.3,,TEM,M,EtOH,2012,10.1021/jp3111875
278,1.27,,0.10,5.63,0,,50,300,,,,1000,,42.3,12.1,,TEM,M,EtOH,2012,10.1021/jp3111875
279,0.22,,0.30,5.63,0,,60,300,,,,1000,,51.3,9.7,,TEM,M,EtOH,2012,10.1021/jp3111875
280,0.1550,,0.318,0.855,0,,20,,,,,,,18.0,20,,TEM,M,EtOH,1992,10.1016/0022-3093(92)90064-Q
281,0.0119,,0.682,5.51,0,,20,,,,,,,100.4,150,,TEM,M,EtOH,1992,10.1016/0022-3093(92)90064-Q
282,0.1700,,0.680,1.65,0,,20,,,,,,,61.8,13,,TEM,M,EtOH,1992,10.1016/0022-3093(92)90064-Q
283,0.1670,,0.512,1.58,0,,20,,,,,,,62.4,13,,TEM,M,EtOH,1992,10.1016/0022-3093(92)90064-Q
284,0.1590,,1.120,3.01,0,,25,,,,,,,124.8,11,,TEM,M,EtOH,1992,10.1016/0022-3093(92)90064-Q
285,0.1600,,0.986,2.65,0,,20,,,,,,,178.8,6,,TEM,M,EtOH,1992,10.1016/0022-3093(92)90064-Q
286,0.1690,,0.960,2.58,0,,55,,,,,,,150.4,21,,TEM,M,EtOH,1992,10.1016/0022-3093(92)90064-Q
287,0.1480,,1.970,5.31,0,,10,,,,,,,962.0,,,TEM,M,EtOH,1992,10.1016/0022-3093(92)90064-Q
288,0.1610,,0.928,2.50,0,,20,,,,,,,36.4,16,,TEM,M,MeOH,1992,10.1016/0022-3093(92)90064-Q
289,0.1780,,0.383,1.03,0,,20,,,,,,,48.4,12,,TEM,M,PrOH,1992,10.1016/0022-3093(92)90064-Q
290,0.10,,0.2,6.00,0.0001,,20,240,,,,,,200,,,SEM,M,EtOH,1997,10.1016/S0927-7757(96)03832-0
291,1.00,,0.20,6.00,0.01,,20,240,,,,,,340,,,SEM,M,EtOH,1997,10.1016/S0927-7757(96)03832-0
292,0.10,,0.20,20.00,0.01,,20,1440,,,,,,630,,,SEM,M,EtOH,1997,10.1016/S0927-7757(96)03832-0
293,1.00,,0.20,20.00,0.0001,,20,1440,,,,,,1730,,,SEM,M,EtOH,1997,10.1016/S0927-7757(96)03832-0
294,0.10,,1.00,6.00,0.01,,20,1440,,,,,,1020,,,SEM,M,EtOH,1997,10.1016/S0927-7757(96)03832-0
295,1.00,,1.00,6.00,0.0001,,20,1440,,,,,,320,,,SEM,M,EtOH,1997,10.1016/S0927-7757(96)03832-0
296,0.10,,1.00,20.00,0.0001,,20,240,,,,,,330,,,SEM,M,EtOH,1997,10.1016/S0927-7757(96)03832-0
297,1.00,,1.00,20.00,0.01,,20,240,,,,,,1020,,,SEM,M,EtOH,1997,10.1016/S0927-7757(96)03832-0
298,0.10,,0.20,6.00,0.0001,,60,1440,,,,,,270,,,SEM,M,EtOH,1997,10.1016/S0927-7757(96)03832-0
299,1.00,,0.20,6.00,0.01,,60,1440,,,,,,330,,,SEM,M,EtOH,1997,10.1016/S0927-7757(96)03832-0
300,0.10,,0.20,20.00,0.01,,60,240,,,,,,410,,,SEM,M,EtOH,1997,10.1016/S0927-7757(96)03832-0
301,1.00,,0.20,20.00,0.0001,,60,240,,,,,,410,,,SEM,M,EtOH,1997,10.1016/S0927-7757(96)03832-0
302,0.10,,1.00,6.00,0.01,,60,240,,,,,,1350,,,SEM,M,EtOH,1997,10.1016/S0927-7757(96)03832-0
303,1.00,,1.00,6.00,0.0001,,60,240,,,,,,310,,,SEM,M,EtOH,1997,10.1016/S0927-7757(96)03832-0
304,0.10,,1.00,20.00,0.0001,,60,1440,,,,,,230,,,SEM,M,EtOH,1997,10.1016/S0927-7757(96)03832-0
305,1.00,,1.00,20.00,0.01,,60,1440,,,,,,850,,,SEM,M,EtOH,1997,10.1016/S0927-7757(96)03832-0
306,0.50,,0.60,13.00,0.005,,40,840,,,,,,1010,,,SEM,M,EtOH,1997,10.1016/S0927-7757(96)03832-0
307,0.50,,0.60,13.00,0.005,,40,840,,,,,,1040,,,SEM,M,EtOH,1997,10.1016/S0927-7757(96)03832-0
308,0.17,13.91,2.23,6.85,0,,26,150,,,,,,289,11.3,,DLS,M,EtOH,2006,10.1016/j.colsurfa.2006.03.015
309,0.15,14.62,1.61,5.41,0,,26,150,,,,,,280,13,,DLS,M,EtOH,2006,10.1016/j.colsurfa.2006.03.015
310,0.14,15.20,1.10,4.23,0,,26,150,,,,,,266,7.8,,DLS,M,EtOH,2006,10.1016/j.colsurfa.2006.03.015
311,0.24,13.68,2.19,6.74,0,,26,150,,,,,,422,17.7,,DLS,M,EtOH,2006,10.1016/j.colsurfa.2006.03.015
312,0.21,14.06,1.93,6.14,0,,26,150,,,,,,295,8.1,,DLS,M,EtOH,2006,10.1016/j.colsurfa.2006.03.015
313,0.19,14.67,1.41,4.94,0,,26,150,,,,,,277,12.9,,DLS,M,EtOH,2006,10.1016/j.colsurfa.2006.03.015
314,0.26,14.46,1.39,4.87,0,,26,150,,,,,,463,17.5,,DLS,M,EtOH,2006,10.1016/j.colsurfa.2006.03.015
315,0.23,14.24,1.71,5.63,0,,26,150,,,,,,293,9.1,,DLS,M,EtOH,2006,10.1016/j.colsurfa.2006.03.015
316,0.29,13.91,1.78,5.77,0,,26,150,,,,,,309,15.5,,DLS,M,EtOH,2006,10.1016/j.colsurfa.2006.03.015
317,0.27,14.62,1.21,4.43,0,,26,150,,,,,,295,9.1,,DLS,M,EtOH,2006,10.1016/j.colsurfa.2006.03.015
318,0.29,13.53,2.17,6.67,0,,26,150,,,,,,536,23.7,,DLS,M,EtOH,2006,10.1016/j.colsurfa.2006.03.015
319,0.29,14.67,1.06,4.08,0,,26,150,,,,,,285,9.7,,DLS,M,EtOH,2006,10.1016/j.colsurfa.2006.03.015
320,0.32,14.06,1.55,5.20,0,,26,150,,,,,,380,13.6,,DLS,M,EtOH,2006,10.1016/j.colsurfa.2006.03.015
321,0.15,14.50,1.33,6.07,0,,26,150,,,,,,390,10.6,,DLS,M,EtOH,2006,10.1016/j.colsurfa.2006.03.015
322,0.23,14.26,1.30,5.96,0,,26,150,,,,,,450,13.6,,DLS,M,EtOH,2006,10.1016/j.colsurfa.2006.03.015
323,0.19,13.81,1.56,7.61,0,,26,150,,,,,,437,19.5,,DLS,M,EtOH,2006,10.1016/j.colsurfa.2006.03.015
324,0.30,13.45,1.52,7.42,0,,26,150,,,,,,528,20.3,,DLS,M,EtOH,2006,10.1016/j.colsurfa.2006.03.015
325,0.17,14.13,2.15,5.42,0,,26,150,,,,,,376,10.4,,DLS,M,EtOH,2006,10.1016/j.colsurfa.2006.03.015
326,0.31,13.68,2.08,5.24,0,,26,150,,,,,,390,12.7,,DLS,M,EtOH,2006,10.1016/j.colsurfa.2006.03.015
327,0.17,,0.80,3.30,0,,55,120,51.9,,,120,,49,9.5,,TEM,M,EtOH,2010,10.1016/j.colsurfa.2010.02.031
328,0.17,,0.60,2.50,0,,55,120,51.9,,,120,,27,13.3,,TEM,M,EtOH,2010,10.1016/j.colsurfa.2010.02.031
329,0.17,,1.80,8.60,0,,40,120,51.9,,,120,,96,7.8,,TEM,M,MeOH,2010,10.1016/j.colsurfa.2010.02.031
330,0.17,,1.70,7.70,0,,40,120,51.9,,,120,,67,9.8,,TEM,M,MeOH,2010,10.1016/j.colsurfa.2010.02.031
331,0.17,,1.40,5.80,0,,55,120,51.9,,,120,,81,9.5,,TEM,M,MeOH-EtOH,2010,10.1016/j.colsurfa.2010.02.031
332,0.17,,1.20,5.00,0,,55,120,51.9,,,120,,53,9.5,,TEM,M,MeOH-EtOH,2010,10.1016/j.colsurfa.2010.02.031
333,0.17,,1.10,4.50,0,,55,120,51.9,,,120,,38,12.8,,TEM,M,MeOH-EtOH,2010,10.1016/j.colsurfa.2010.02.031
334,0.49,15.33,2.02,8.71,0,,60,120,58,,,250,,398.00,,0.041,DLS,M,EtOH,2016,10.1007/s11051-016-3691-8
335,0.41,16.42,1.68,7.23,0,,60,120,70,,,250,,287.0,,0.036,DLS,M,EtOH,2016,10.1007/s11051-016-3691-8
336,0.36,17.02,1.49,6.41,0,,60,120,79,,,250,,257.0,,0.03,DLS,M,EtOH,2016,10.1007/s11051-016-3691-8
337,0.32,17.59,1.30,5.63,0,,60,120,90,,,250,,208.0,,0.031,DLS,M,EtOH,2016,10.1007/s11051-016-3691-8
338,0.29,18.00,1.17,5.08,0,,60,120,100,,,250,,159.0,,0.024,DLS,M,EtOH,2016,10.1007/s11051-016-3691-8
339,0.24,18.64,0.97,4.20,0,,60,120,121,,,250,,101.0,,0.037,DLS,M,EtOH,2016,10.1007/s11051-016-3691-8
340,0.20,19.09,0.83,3.59,0,,60,120,142,,,250,,73.0,,0.053,DLS,M,EtOH,2016,10.1007/s11051-016-3691-8
341,0.49,15.33,2.02,8.71,0,,60,120,58,,,250,,397.0,,0.041,DLS,M,EtOH,2016,10.1007/s11051-016-3691-8
342,0.46,15.74,1.89,8.15,0,,60,120,62,,,250,,400.0,,0.036,DLS,M,EtOH,2016,10.1007/s11051-016-3691-8
343,0.45,15.92,1.83,7.90,0,,60,120,64,,,250,,350.0,,0.111,DLS,M,EtOH,2016,10.1007/s11051-016-3691-8
344,0.43,16.18,1.75,7.55,0,,60,120,67,,,250,,369.0,,0.028,DLS,M,EtOH,2016,10.1007/s11051-016-3691-8
345,0.41,16.42,1.68,7.23,0,,60,120,70,,,250,,282.0,,0.028,DLS,M,EtOH,2016,10.1007/s11051-016-3691-8
346,0.40,16.56,1.63,7.03,0,,60,120,72,,,250,,278.0,,0.002,DLS,M,EtOH,2016,10.1007/s11051-016-3691-8
347,0.39,16.70,1.59,6.84,0,,60,120,74,,,250,,288.0,,0.04,DLS,M,EtOH,2016,10.1007/s11051-016-3691-8
348,0.37,16.90,1.53,6.57,0,,60,120,77,,,250,,270.0,,0.087,DLS,M,EtOH,2016,10.1007/s11051-016-3691-8
349,0.36,17.02,1.49,6.41,0,,60,120,69,,,250,,259.0,,0.05,DLS,M,EtOH,2016,10.1007/s11051-016-3691-8
350,0.35,17.13,1.45,6.25,0,,60,120,81,,,250,,242.0,,0.007,DLS,M,EtOH,2016,10.1007/s11051-016-3691-8
351,0.34,17.30,1.40,6.03,0,,60,120,84,,,250,,249.0,,0.025,DLS,M,EtOH,2016,10.1007/s11051-016-3691-8
352,0.32,17.59,1.30,5.63,0,,60,120,90,,,250,,207.0,,0.036,DLS,M,EtOH,2016,10.1007/s11051-016-3691-8
353,0.30,17.80,1.24,5.34,0,,60,120,95,,,250,,181.0,,0.016,DLS,M,EtOH,2016,10.1007/s11051-016-3691-8
354,0.29,18.00,1.17,5.08,0,,60,120,100,,,250,,159.0,,0.024,DLS,M,EtOH,2016,10.1007/s11051-016-3691-8
355,0.49,15.33,2.02,8.71,0,,60,120,58,,,250,,391.0,13.8,,SEM,M,EtOH,2016,10.1007/s11051-016-3691-8
356,0.46,15.74,1.89,8.15,0,,60,120,62,,,250,,393.0,12.2,,SEM,M,EtOH,2016,10.1007/s11051-016-3691-8
357,0.45,15.92,1.83,7.90,0,,60,120,64,,,250,,320.0,14.7,,SEM,M,EtOH,2016,10.1007/s11051-016-3691-8
358,0.43,16.18,1.75,7.55,0,,60,120,67,,,250,,343.0,7.9,,SEM,M,EtOH,2016,10.1007/s11051-016-3691-8
359,0.41,16.42,1.68,7.23,0,,60,120,70,,,250,,300.0,9.3,,SEM,M,EtOH,2016,10.1007/s11051-016-3691-8
360,0.40,16.56,1.63,7.03,0,,60,120,72,,,250,,291.0,9.3,,SEM,M,EtOH,2016,10.1007/s11051-016-3691-8
361,0.39,16.70,1.59,6.84,0,,60,120,74,,,250,,307.0,9.1,,SEM,M,EtOH,2016,10.1007/s11051-016-3691-8
362,0.37,16.90,1.53,6.57,0,,60,120,77,,,250,,267.0,8.2,,SEM,M,EtOH,2016,10.1007/s11051-016-3691-8
363,0.36,17.02,1.49,6.41,0,,60,120,69,,,250,,252.0,8.7,,SEM,M,EtOH,2016,10.1007/s11051-016-3691-8
364,0.35,17.13,1.45,6.25,0,,60,120,81,,,250,,254.0,13.8,,SEM,M,EtOH,2016,10.1007/s11051-016-3691-8
365,0.34,17.30,1.40,6.03,0,,60,120,84,,,250,,260.0,10.4,,SEM,M,EtOH,2016,10.1007/s11051-016-3691-8
366,0.32,17.59,1.30,5.63,0,,60,120,90,,,250,,210.0,9.5,,SEM,M,EtOH,2016,10.1007/s11051-016-3691-8
367,0.30,17.80,1.24,5.34,0,,60,120,95,,,250,,187.0,12.8,,SEM,M,EtOH,2016,10.1007/s11051-016-3691-8
368,0.29,18.00,1.17,5.08,0,,60,120,100,,,250,,173.0,21.4,,SEM,M,EtOH,2016,10.1007/s11051-016-3691-8
369,0.1805,15.5287,0.5343,3.1700,0,1000,22,4320,10,,,,,63.280,12.53,,TEM,M,EtOH,2020,10.3390/ma13143088
370,0.1805,15.3599,0.6679,3.5090,0,1000,22,4320,10,,,,,131.463,9.31,,TEM,M,EtOH,2020,10.3390/ma13143088
371,0.1805,15.1911,0.8015,3.8918,0,1000,22,4320,10,,,,,253.835,5.10,,TEM,M,EtOH,2020,10.3390/ma13143088
372,0.1805,15.0220,0.9351,4.2526,0,1000,22,4320,10,,,,,266.276,5.47,,TEM,M,EtOH,2020,10.3390/ma13143088
373,0.1805,14.8535,1.0686,4.6135,0,1000,22,4320,10,,,,,294.691,5.91,,TEM,M,EtOH,2020,10.3390/ma13143088
374,0.1805,14.6848,1.2022,4.9744,0,1000,22,4320,10,,,,,291.014,6.73,,TEM,M,EtOH,2020,10.3390/ma13143088
375,0.1805,14.5160,1.3358,5.3352,0,1000,22,4320,10,,,,,299.843,5.11,,TEM,M,EtOH,2020,10.3390/ma13143088
376,0.1805,14.3472,1.4694,5.6961,0,1000,22,4320,10,,,,,299.820,5.35,,TEM,M,EtOH,2020,10.3390/ma13143088
377,0.1805,14.1784,1.6030,6.0570,0,1000,22,4320,10,,,,,317.531,5.14,,TEM,M,EtOH,2020,10.3390/ma13143088
378,0.1805,14.0096,1.7365,6.4178,0,1000,22,4320,10,,,,,325.260,5.15,,TEM,M,EtOH,2020,10.3390/ma13143088
379,0.1805,13.8408,1.8701,6.7787,0,1000,22,4320,10,,,,,337.832,3.38,,TEM,M,EtOH,2020,10.3390/ma13143088
380,0.1805,13.6720,2.0037,7.1396,0,1000,22,4320,10,,,,,353.191,5.26,,TEM,M,EtOH,2020,10.3390/ma13143088
381,0.1805,13.5032,2.1373,7.5004,0,1000,22,4320,10,,,,,373.210,5.69,,TEM,M,EtOH,2020,10.3390/ma13143088
382,0.1805,13.1656,2.4044,8.2221,0,1000,22,4320,10,,,,,383.613,5.41,,TEM,M,EtOH,2020,10.3390/ma13143088
383,0.1805,12.8281,2.6716,8.9439,0,1000,22,4320,10,,,,,386.761,4.52,,TEM,M,EtOH,2020,10.3390/ma13143088
384,0.1805,12.4905,2.9388,9.6656,0,1000,22,4320,10,,,,,395.760,4.34,,TEM,M,EtOH,2020,10.3390/ma13143088
385,0.1805,12.1529,3.2059,10.3873,0,1000,22,4320,10,,,,,405.391,3.48,,TEM,M,EtOH,2020,10.3390/ma13143088
386,0.1805,11.8153,3.4731,11.1091,0,1000,22,4320,10,,,,,420.410,3.42,,TEM,M,EtOH,2020,10.3390/ma13143088
387,0.1805,16.2136,0.4809,1.4470,0,1000,22,4320,10,,,,,13.242,20.77,,TEM,M,EtOH,2020,10.3390/ma13143088
388,0.1805,16.1785,0.5076,1.5225,0,1000,22,4320,10,,,,,19.647,15.89,,TEM,M,EtOH,2020,10.3390/ma13143088
389,0.1805,16.1434,0.5343,1.5981,0,1000,22,4320,10,,,,,25.812,13.67,,TEM,M,EtOH,2020,10.3390/ma13143088
390,0.1805,16.1083,0.5610,1.6737,0,1000,22,4320,10,,,,,27.825,14.53,,TEM,M,EtOH,2020,10.3390/ma13143088
391,0.1805,16.0732,0.5878,1.7493,0,1000,22,4320,10,,,,,33.458,13.89,,TEM,M,EtOH,2020,10.3390/ma13143088
392,0.1805,16.0381,0.6145,1.8249,0,1000,22,4320,10,,,,,40.472,12.20,,TEM,M,EtOH,2020,10.3390/ma13143088
393,0.1805,16.0030,0.6412,1.9005,0,1000,22,4320,10,,,,,44.143,12.82,,TEM,M,EtOH,2020,10.3390/ma13143088
394,0.1805,15.9679,0.6679,1.9761,0,1000,22,4320,10,,,,,47.778,13.17,,TEM,M,EtOH,2020,10.3390/ma13143088
395,0.1805,15.9328,0.6946,2.0517,0,1000,22,4320,10,,,,,53.635,12.99,,TEM,M,EtOH,2020,10.3390/ma13143088
396,0.1805,15.8977,0.7213,2.1273,0,1000,22,4320,10,,,,,61.214,12.29,,TEM,M,EtOH,2020,10.3390/ma13143088
397,0.1805,15.8626,0.7480,2.2029,0,1000,22,4320,10,,,,,67.213,13.85,,TEM,M,EtOH,2020,10.3390/ma13143088
398,0.1805,15.8275,0.7748,2.2784,0,1000,22,4320,10,,,,,72.103,13.76,,TEM,M,EtOH,2020,10.3390/ma13143088
399,0.1805,15.7924,0.8015,2.3540,0,1000,22,4320,10,,,,,81.944,14.55,,TEM,M,EtOH,2020,10.3390/ma13143088
400,0.1805,15.6170,0.9351,2.7320,0,1000,22,4320,10,,,,,101.456,13.23,,TEM,M,EtOH,2020,10.3390/ma13143088
401,0.1805,15.5292,1.0018,2.9210,0,1000,22,4320,10,,,,,131.319,16.41,,TEM,M,EtOH,2020,10.3390/ma13143088
402,0.1805,15.2660,1.2022,3.4879,0,1000,22,4320,10,,,,,277.079,3.69,,TEM,M,EtOH,2020,10.3390/ma13143088
403,0.1805,14.2132,2.0037,5.7556,0,1000,22,4320,10,,,,,348.721,3.41,,TEM,M,EtOH,2020,10.3390/ma13143088
404,0.1805,12.6340,3.2059,9.1572,0,1000,22,4320,10,,,,,396.782,2.29,,TEM,M,EtOH,2020,10.3390/ma13143088
405,0.1805,16.1434,0.5343,1.5981,0,1000,22,4320,10,,,,,26.321,14.86,,TEM,M,EtOH,2020,10.3390/ma13143088
406,0.1805,16.0557,0.6011,1.7871,0,1000,22,4320,10,,,,,39.112,11.70,,TEM,M,EtOH,2020,10.3390/ma13143088
407,0.1805,15.9679,0.6679,1.9761,0,1000,22,4320,10,,,,,48.213,14.18,,TEM,M,EtOH,2020,10.3390/ma13143088
408,0.1805,15.8802,0.7347,2.1651,0,1000,22,4320,10,,,,,65.781,13.72,,TEM,M,EtOH,2020,10.3390/ma13143088
409,0.1805,15.7924,0.8015,2.3540,0,1000,22,4320,10,,,,,82.094,14.63,,TEM,M,EtOH,2020,10.3390/ma13143088
410,0.1805,15.7047,0.8683,2.5430,0,1000,22,4320,10,,,,,95.679,13.57,,TEM,M,EtOH,2020,10.3390/ma13143088
411,0.1805,15.6170,0.9351,2.7320,0,1000,22,4320,10,,,,,114.135,12.66,,TEM,M,EtOH,2020,10.3390/ma13143088
412,0.1805,15.5292,1.0018,2.9210,0,1000,22,4320,10,,,,,136.078,11.52,,TEM,M,EtOH,2020,10.3390/ma13143088
413,0.1,,0.8,3.0,0,,20,,,,,,,274,5.2,,TEM,M,EtOH,1994,10.1016/0955-2219(94)90087-6
414,0.2,,0.8,3.0,0,,20,,,,,,,267,10.00,,TEM,M,EtOH,1994,10.1016/0955-2219(94)90087-6
415,0.4,,0.8,3.0,0,,20,,,,,,,161,15.90,,TEM,M,EtOH,1994,10.1016/0955-2219(94)90087-6
416,0.2,,0.8,3.0,0,,40,,,,,,,146,8.63,,TEM,M,EtOH,1994,10.1016/0955-2219(94)90087-6
417,0.1,,0.8,3.0,0,,60,,,,,,,89,11.27,,TEM,M,EtOH,1994,10.1016/0955-2219(94)90087-6
418,0.2,,0.8,3.0,0,,60,,,,,,,87,9.77,,TEM,M,EtOH,1994,10.1016/0955-2219(94)90087-6
419,0.4,,0.8,3.0,0,,60,,,,,,,86,9.62,,TEM,M,EtOH,1994,10.1016/0955-2219(94)90087-6
420,0.2,,0.8,8.0,0,,20,,,,,,,665,3.76,,TEM,M,EtOH,1994,10.1016/0955-2219(94)90087-6
421,0.2,,0.8,8.0,0,,40,,,,,,,309,4.92,,TEM,M,EtOH,1994,10.1016/0955-2219(94)90087-6
422,0.2,,0.8,8.0,0,,60,,,,,,,186,5.65,,TEM,M,EtOH,1994,10.1016/0955-2219(94)90087-6
423,0.1,,0.8,13.0,0,,20,,,,,,,283,11.20,,TEM,M,EtOH,1994,10.1016/0955-2219(94)90087-6
424,0.2,,0.8,13.0,0,,20,,,,,,,555,2.79,,TEM,M,EtOH,1994,10.1016/0955-2219(94)90087-6
425,0.4,,0.8,13.0,0,,20,,,,,,,692,2.31,,TEM,M,EtOH,1994,10.1016/0955-2219(94)90087-6
426,0.2,,0.8,13.0,0,,40,,,,,,,310,4.00,,TEM,M,EtOH,1994,10.1016/0955-2219(94)90087-6
427,0.1,,0.8,13.0,0,,60,,,,,,,166,9.22,,TEM,M,EtOH,1994,10.1016/0955-2219(94)90087-6
428,0.2,,0.8,13.0,0,,60,,,,,,,240,5.33,,TEM,M,EtOH,1994,10.1016/0955-2219(94)90087-6
429,0.4,,0.8,13.0,0,,60,,,,,,,224,4.02,,TEM,M,EtOH,1994,10.1016/0955-2219(94)90087-6
430,0.2,,2.5,3.0,0,,20,,,,,,,510,5.49,,TEM,M,EtOH,1994,10.1016/0955-2219(94)90087-6
431,0.2,,2.5,3.0,0,,40,,,,,,,311,8.04,,TEM,M,EtOH,1994,10.1016/0955-2219(94)90087-6
432,0.2,,2.5,3.0,0,,60,,,,,,,185,8.00,,TEM,M,EtOH,1994,10.1016/0955-2219(94)90087-6
433,0.2,,2.5,8.0,0,,20,,,,,,,633,1.79,,TEM,M,EtOH,1994,10.1016/0955-2219(94)90087-6
434,0.2,,2.5,8.0,0,,40,,,,,,,550,2.13,,TEM,M,EtOH,1994,10.1016/0955-2219(94)90087-6
435,0.2,,2.5,8.0,0,,40,,,,,,,572,2.12,,TEM,M,EtOH,1994,10.1016/0955-2219(94)90087-6
436,0.2,,2.5,8.0,0,,40,,,,,,,537,2.03,,TEM,M,EtOH,1994,10.1016/0955-2219(94)90087-6
437,0.2,,2.5,8.0,0,,60,,,,,,,260,7.69,,TEM,M,EtOH,1994,10.1016/0955-2219(94)90087-6
